Repository: eric-ducasse/TraFiC

# <span style="color:#0088BB"> <b>TraFiC</b> </span>
The open source code <b>TraFiC</b> (for ``<u>Tr</u>ansient <u>Fi</u>eld <u>C</u>omputation'', <tt>EUPL-1.2</tt> License) has been developped <b>by Éric Ducasse</b> at the <b>Institute of Mechanics and Engineering of Bordeaux</b> since 2020.<br>
It is entirely written in <b>Python 3</b>.<br>
The main aim of this code is to provide simulation tools for:<br>

## <span style="color:#008800"> <b>the ultrasonic wave propagation in multilayer structures of canonical shape (plates and circular pipes).</b> </span>
Simulations are based on the <b>FFL method</b> initially used in geophysics and adapted to ultrasound propagation. The FFL method is described in:<br>
- <b>P. Mora, E. Ducasse, M. Deschamps</b> (2016), <i>Transient 3D elastodynamic field in an embedded multilayered anisotropic plate}</i>, Ultrasonics <b>69</b>, 106--115 [Doi 10.1016/j.ultras.2016.03.020](https://dx.doi.org/10.1016/j.ultras.2016.03.020).
- <b>Pierric Mora</b> (2015) <i>Réponse élastodynamique d'une plaque stratifiée anisotrope: approches comparées -- Vers le développement de méthodes hybrides</i>, PhD Thesis (in French), University of Bordeaux [2015BORD0382](https://www.theses.fr/2015BORD0382).
- <b>Aditya Krishna</b> (2020) <i>Topological imaging of tubular structures using ultrasonic guided waves</i>PhD Thesis, University of Bordeaux [2020BORD0111](https://www.theses.fr/2020BORD0111).

File: Data/Materials/AL_carbon-epoxy_150.txt
Name: Carbon-Epoxy -30°
Type: Anisotropic Elastic Medium with complex stiffnesses
Density [mg/mm³]: 1.420000
Stiffnesses [GPa]
c11: 7.0112500e+01+1.7528125e+00j
c12: 2.2237500e+01+5.5593750e-01j
c13: 3.6000000e+00+9.0000000e-02j
c14: 0.0000000e+00
c15: 0.0000000e+00
c16: -3.3493532e+01-8.3733831e-01j
c22: 1.7612500e+01+4.4031250e-01j
c23: 3.6000000e+00+9.0000000e-02j
c24: 0.0000000e+00
c25: 0.0000000e+00
c26: -1.1972801e+01-2.9932003e-01j
c33: 1.0000000e+01+2.5000000e-01j
c34: 0.0000000e+00
c35: 0.0000000e+00
c36: 0.0000000e+00+7.4505806e-18j
c44: 3.3250000e+00+8.3125000e-02j
c45: -7.3612159e-01-1.8403040e-02j
c46: 0.0000000e+00
c55: 4.1750000e+00+1.0437500e-01j
c56: 0.0000000e+00
c66: 2.3237500e+01+5.8093750e-01j

File: Data/Materials/AL_carbon-epoxy_165.txt
Name: Carbon-Epoxy -15°
Type: Anisotropic Elastic Medium with complex stiffnesses
Density [mg/mm³]: 1.420000
Stiffnesses [GPa]
c11: 1.0175383e+02+2.5438458e+00j
c12: 9.8125000e+00+2.4531250e-01j
c13: 3.6000000e+00+9.0000000e-02j
c14: 0.0000000e+00
c15: 0.0000000e+00
c16: -2.3885366e+01-5.9713414e-01j
c22: 1.0821166e+01+2.7052916e-01j
c23: 3.6000000e+00+9.0000000e-02j
c24: 0.0000000e+00
c25: 0.0000000e+00
c26: -2.3646344e+00-5.9115859e-02j
c33: 1.0000000e+01+2.5000000e-01j
c34: 0.0000000e+00
c35: 0.0000000e+00
c36: 0.0000000e+00+3.7252903e-18j
c44: 3.0138784e+00+7.5346960e-02j
c45: -4.2500000e-01-1.0625000e-02j
c46: 0.0000000e+00
c55: 4.4861216e+00+1.1215304e-01j
c56: 0.0000000e+00
c66: 1.0812500e+01+2.7031250e-01j

File: Data/Materials/AL_carbon-epoxy_UD.txt
Name: Carbon-Epoxy Ud
Type: Anisotropic Elastic Medium with complex stiffnesses
Density [mg/mm³]: 1.420000
Stiffnesses [GPa]
c11: 1.0000000e+01+2.5000000e-01j
c12: 3.6000000e+00+9.0000000e-02j
c13: 3.6000000e+00+9.0000000e-02j
c14: 0.0000000e+00+0.0000000e+00j
c15: 0.0000000e+00+0.0000000e+00j
c16: 0.0000000e+00+0.0000000e+00j
c22: 1.0000000e+01+2.5000000e-01j
c23: 3.6000000e+00+9.0000000e-02j
c24: 0.0000000e+00+0.0000000e+00j
c25: 0.0000000e+00+0.0000000e+00j
c26: 0.0000000e+00+0.0000000e+00j
c33: 1.1500000e+02+2.8750000e+00j
c34: 0.0000000e+00+0.0000000e+00j
c35: 0.0000000e+00+0.0000000e+00j
c36: 0.0000000e+00+0.0000000e+00j
c44: 4.6000000e+00+1.1500000e-01j
c45: 0.0000000e+00+0.0000000e+00j
c46: 0.0000000e+00+0.0000000e+00j
c55: 4.6000000e+00+1.1500000e-01j
c56: 0.0000000e+00+0.0000000e+00j
c66: 2.9000000e+00+7.2500000e-02j

File: Data/Materials/Carbon-Epoxy-GN.txt
Name: Carbon-Epoxy
Type: Elastic
Density [kg.m^-3]: 1.560000E03
Stiffnesses [Pa]
c11: 8.665000E10
c22: 1.350000E10
c33: 1.400000E10
c44: 2.720000E09
c55: 4.060000E09
c66: 4.700000E09
c12: 9.000000E09
c13: 6.400000E09
c23: 6.800000E09
c14: 0.000000E00
c15: 0.000000E00
c16: 0.000000E00
c24: 0.000000E00
c25: 0.000000E00
c26: 0.000000E00
c34: 0.000000E00
c35: 0.000000E00
c36: 0.000000E00
c45: 0.000000E00
c46: 0.000000E00
c56: 0.000000E00
